Repository: xincheng017/SFRC-Strength-Predictor

# SFRC Strength Database (CS & STS)

Consolidated experimental database of steel fiber-reinforced concrete (SFRC) used in the companion paper:

> *Machine learning-based prediction of compressive and splitting tensile strength of steel fiber-reinforced concrete: A comparative study of optimization algorithms and interpretability analysis.* Submitted to **Journal of Materials in Civil Engineering (ASCE)**.

## Files

| File | Description |
|---|---|
| `SFRC_cleaned_datasets_v2.xlsx` | Master database (two sheets: `CS_cleaned_v2`, `STS_cleaned_v2`) |
| `CS_dataset_n431.csv` | Compressive-strength dataset (n = 431), CSV export of sheet `CS_cleaned_v2` |

File: data/CS_dataset_n431.csv (part 2 of 2)
Water [kg],Cement [kg],Sand [kg],CA [kg],smax [mm],SP [kg],Fiber type,ρf,Vf [%],df [mm],Lf [mm],fcy [MPa],w/c,s/a,a/c,Lf /df ,ρfLf /df ,Lf_df_ratio,rho_f_x_Lf_df,fiber_factor
157.5,350.0,798.0,1078.0,10.0,0.42,No fiber,0.0,0.0,0.0,0.0,49.9047619047619,0.45,0.425373134328358,5.36,0.0,0.0,0.0,0.0,0.0
157.5,350.0,798.0,1078.0,10.0,0.42,Hooked,1.0,0.5,0.62,40.0,57.8095238095238,0.45,0.425373134328358,5.36,64.5161290322581,64.5161290322581,64.5161290322581,64.5161290322581,32.258064516129
157.5,350.0,798.0,1078.0,10.0,0.42,Hooked,1.0,1.0,0.62,40.0,61.047619047619,0.45,0.425373134328358,5.36,64.5161290322581,64.5161290322581,64.5161290322581,64.5161290322581,64.5161290322581
157.5,350.0,798.0,1078.0,10.0,0.42,Hooked,1.0,1.5,0.62,40.0,59.3333333333333,0.45,0.425373134328358,5.36,64.5161290322581,64.5161290322581,64.5161290322581,64.5161290322581,96.7741935483871
157.5,350.0,798.0,1078.0,10.0,0.42,Hooked,1.0,0.5,0.62,50.0,53.1428571428571,0.45,0.425373134328358,5.36,80.6451612903226,80.6451612903226,80.6451612903226,80.6451612903226,40.3225806451613
157.5,350.0,798.0,1078.0,10.0,0.42,Hooked,1.0,1.0,0.62,50.0,59.3333333333333,0.45,0.425373134328358,5.36,80.6451612903226,80.6451612903226,80.6451612903226,80.6451612903226,80.6451612903226
157.5,350.0,798.0,1078.0,10.0,0.42,Hooked,1.0,1.5,0.62,50.0,61.1428571428572,0.45,0.425373134328358,5.36,80.6451612903226,80.6451612903226,80.6451612903226,80.6451612903226,120.967741935484
157.5,350.0,798.0,1078.0,10.0,0.42,Hooked,1.0,0.5,0.75,60.0,56.0952380952381,0.45,0.425373134328358,5.36,80.0,80.0,80.0,80.0,40.0
157.5,350.0,798.0,1078.0,10.0,0.42,Hooked,1.0,1.0,0.75,60.0,56.8571428571428,0.45,0.425373134328358,5.36,80.0,80.0,80.0,80.0,80.0
157.5,350.0,798.0,1078.0,10.0,0.42,Hooked,1.0,1.5,0.75,60.0,63.0476190476191,0.45,0.425373134328358,5.36,80.0,80.0,80.0,80.0,120.0
185.0,268.0,725.0,1185.0,31.5,0.0,No fiber,0.0,0.0,0.0,0.0,16.0,0.690298507462687,0.379581151832461,7.12686567164179,0.0,0.0,0.0,0.0,0.0
185.0,268.0,725.0,1185.0,31.5,0.0,Hooked,1.0,0.63,1.0,50.0,18.8,0.690298507462687,0.379581151832461,7.12686567164179,50.0,50.0,50.0,50.0,31.5
185.0,418.0,550.0,1115.0,31.5,0.0,No fiber,0.0,0.0,0.0,0.0,22.56,0.442583732057416,0.33033033033033,3.98325358851674,0.0,0.0,0.0,0.0,0.0
185.0,418.0,550.0,1115.0,31.5,0.0,Hooked,1.0,0.63,1.0,50.0,27.92,0.442583732057416,0.33033033033033,3.98325358851674,50.0,50.0,50.0,50.0,31.5
185.0,524.0,488.0,1056.0,31.5,0.0,No fiber,0.0,0.0,0.0,0.0,31.28,0.353053435114504,0.316062176165803,2.94656488549618,0.0,0.0,0.0,0.0,0.0
185.0,524.0,488.0,1056.0,31.5,0.0,Hooked,1.0,0.63,1.0,50.0,34.4,0.353053435114504,0.316062176165803,2.94656488549618,50.0,50.0,50.0,50.0,31.5
180.0,450.0,652.0,1158.0,20.0,4.5,No fiber,0.0,0.0,0.0,0.0,33.28,0.4,0.360220994475138,4.02222222222222,0.0,0.0,0.0,0.0,0.0
180.0,375.0,641.0,1140.0,20.0,3.75,Hooked,1.0,1.0,0.75,62.0,29.44,0.48,0.359910162829871,4.74933333333333,82.6666666666667,82.6666666666667,82.6666666666667,82.6666666666667,82.6666666666667
172.0,358.0,749.0,1171.0,20.0,0.0,Mill-cut,0.5,1.0,0.94,32.3,33.68,0.480446927374302,0.390104166666667,5.36312849162011,34.3617021276596,17.1808510638298,34.3617021276596,17.1808510638298,34.3617021276596
172.0,358.0,749.0,1171.0,20.0,0.0,No fiber,0.0,0.0,0.0,0.0,33.856,0.480446927374302,0.390104166666667,5.36312849162011,0.0,0.0,0.0,0.0,0.0
180.0,375.0,796.0,1099.0,20.0,0.0,Mill-cut,0.5,1.0,0.94,32.3,39.096,0.48,0.420052770448549,5.05333333333333,34.3617021276596,17.1808510638298,34.3617021276596,17.1808510638298,34.3617021276596
180.0,375.0,796.0,1099.0,20.0,0.0,Mill-cut,0.5,1.0,0.94,32.3,36.352,0.48,0.420052770448549,5.05333333333333,34.3617021276596,17.1808510638298,34.3617021276596,17.1808510638298,34.3617021276596
180.0,375.0,796.0,1099.0,20.0,0.0,Mill-cut,0.5,1.0,0.94,32.3,36.296,0.48,0.420052770448549,5.05333333333333,34.3617021276596,17.1808510638298,34.3617021276596,17.1808510638298,34.3617021276596
188.0,392.0,842.0,1029.0,20.0,0.0,Mill-cut,0.5,1.5,0.94,32.3,42.048,0.479591836734694,0.450026723677178,4.77295918367347,34.3617021276596,17.1808510638298,34.3617021276596,17.1808510638298,51.5425531914894
188.0,392.0,842.0,1029.0,20.0,0.0,No fiber,0.0,0.0,0.0,0.0,39.832,0.479591836734694,0.450026723677178,4.77295918367347,0.0,0.0,0.0,0.0,0.0
196.0,408.0,886.0,960.0,20.0,0.0,Mill-cut,0.5,2.0,0.94,32.3,41.688,0.480392156862745,0.479956663055255,4.52450980392157,34.3617021276596,17.1808510638298,34.3617021276596,17.1808510638298,68.7234042553192
196.0,408.0,886.0,960.0,20.0,0.0,No fiber,0.0,0.0,0.0,0.0,38.632,0.480392156862745,0.479956663055255,4.52450980392157,0.0,0.0,0.0,0.0,0.0
190.0,475.0,632.3,1125.5,20.0,0.0,No fiber,0.0,0.0,0.0,0.0,39.68,0.4,0.35971100238935,3.70063157894737,0.0,0.0,0.0,0.0,0.0
190.0,475.0,632.3,1125.5,20.0,0.0,Hooked,1.0,1.0,0.75,62.0,39.12,0.4,0.35971100238935,3.70063157894737,82.6666666666667,82.6666666666667,82.6666666666667,82.6666666666667,82.6666666666667
190.0,475.0,632.3,1125.5,20.0,0.0,Hooked,1.0,1.0,0.75,62.0,40.48,0.4,0.35971100238935,3.70063157894737,82.6666666666667,82.6666666666667,82.6666666666667,82.6666666666667,82.6666666666667
190.0,475.0,622.8,1106.0,20.0,0.0,No fiber,0.0,0.0,0.0,0.0,40.32,0.4,0.360249884312818,3.63957894736842,0.0,0.0,0.0,0.0,0.0
190.0,475.0,629.0,1085.0,20.0,0.0,Mill-cut,0.5,0.5,0.94,32.3,40.72,0.4,0.366977829638273,3.60842105263158,34.3617021276596,17.1808510638298,34.3617021276596,17.1808510638298,17.1808510638298
190.0,475.0,634.0,1064.0,20.0,0.0,Mill-cut,0.5,1.0,0.94,32.3,40.96,0.4,0.373380447585395,3.57473684210526,34.3617021276596,17.1808510638298,34.3617021276596,17.1808510638298,34.3617021276596
190.0,475.0,641.0,1044.0,20.0,0.0,Mill-cut,0.5,1.5,0.94,32.3,42.64,0.4,0.380415430267062,3.54736842105263,34.3617021276596,17.1808510638298,34.3617021276596,17.1808510638298,51.5425531914894
190.0,475.0,647.0,1023.0,20.0,0.0,Mill-cut,0.5,2.0,0.94,32.3,43.6,0.4,0.387425149700599,3.51578947368421,34.3617021276596,17.1808510638298,34.3617021276596,17.1808510638298,68.7234042553192
156.0,312.0,817.0,1214.0,20.0,2.19,Hooked,1.0,0.384,1.0,50.0,65.1,0.5,0.402264894140817,6.50961538461539,50.0,50.0,50.0,50.0,19.2
156.0,312.0,817.0,1214.0,20.0,2.5,Hooked,1.0,0.576,1.0,50.0,63.9,0.5,0.402264894140817,6.50961538461539,50.0,50.0,50.0,50.0,28.8
156.0,312.0,817.0,1214.0,20.0,2.5,Hooked,1.0,0.769,1.0,50.0,64.9,0.5,0.402264894140817,6.50961538461539,50.0,50.0,50.0,50.0,38.45
264.0,480.0,716.5,989.5,20.0,0.0,No fiber,0.0,0.0,0.0,0.0,27.68,0.55,0.419988276670574,3.55416666666667,0.0,0.0,0.0,0.0,0.0
264.0,480.0,727.8,965.8,20.0,0.0,Crimped,0.75,0.5,1.215,32.27,28.0,0.55,0.429735474728389,3.52833333333333,26.559670781893,19.9197530864197,26.559670781893,19.9197530864197,13.2798353909465
264.0,480.0,739.2,942.3,20.0,0.0,Crimped,0.75,1.0,1.215,32.27,30.16,0.55,0.439607493309545,3.503125,26.559670781893,19.9197530864197,26.559670781893,19.9197530864197,26.559670781893
264.0,480.0,750.5,942.3,20.0,0.0,Crimped,0.75,1.5,1.215,32.27,32.08,0.55,0.443348298676749,3.52666666666667,26.559670781893,19.9197530864197,26.559670781893,19.9197530864197,39.8395061728395
264.0,480.0,769.1,895.1,20.0,0.0,Crimped,0.75,2.0,1.215,32.27,34.32,0.55,0.462143973080159,3.46708333333333,26.559670781893,19.9197530864197,26.559670781893,19.9197530864197,53.119341563786
264.0,480.0,727.8,965.8,20.0,0.0,Hooked,1.0,0.5,0.993,32.19,30.56,0.55,0.429735474728389,3.52833333333333,32.416918429003,32.416918429003,32.416918429003,32.416918429003,16.2084592145015
264.0,480.0,739.2,942.3,20.0,0.0,Hooked,1.0,1.0,0.993,32.19,30.48,0.55,0.439607493309545,3.503125,32.416918429003,32.416918429003,32.416918429003,32.416918429003,32.416918429003
264.0,480.0,750.5,942.3,20.0,0.0,Hooked,1.0,1.5,0.993,32.19,32.24,0.55,0.443348298676749,3.52666666666667,32.416918429003,32.416918429003,32.416918429003,32.416918429003,48.6253776435045
264.0,480.0,769.1,895.1,20.0,0.0,Hooked,1.0,2.0,0.993,32.19,33.28,0.55,0.462143973080159,3.46708333333333,32.416918429003,32.416918429003,32.416918429003,32.416918429003,64.833836858006
264.0,480.0,727.8,965.8,20.0,0.0,Straight smooth,0.5,0.5,1.036,32.34,28.8,0.55,0.429735474728389,3.52833333333333,31.2162162162162,15.6081081081081,31.2162162162162,15.6081081081081,15.6081081081081
264.0,480.0,739.2,942.3,20.0,0.0,Straight smooth,0.5,1.0,1.036,32.34,31.04,0.55,0.439607493309545,3.503125,31.2162162162162,15.6081081081081,31.2162162162162,15.6081081081081,31.2162162162162
264.0,480.0,750.5,942.3,20.0,0.0,Straight smooth,0.5,1.5,1.036,32.34,30.48,0.55,0.443348298676749,3.52666666666667,31.2162162162162,15.6081081081081,31.2162162162162,15.6081081081081,46.8243243243243
264.0,480.0,769.1,895.1,20.0,0.0,Straight smooth,0.5,2.0,1.036,32.34,32.64,0.55,0.462143973080159,3.46708333333333,31.2162162162162,15.6081081081081,31.2162162162162,15.6081081081081,62.4324324324324
264.0,480.0,727.8,965.8,20.0,0.0,Crimped,0.75,0.5,0.929,30.19,29.44,0.55,0.429735474728389,3.52833333333333,32.497308934338,24.3729817007535,32.497308934338,24.3729817007535,16.248654467169
264.0,480.0,739.2,942.3,20.0,0.0,Crimped,0.75,1.0,0.929,30.19,30.08,0.55,0.439607493309545,3.503125,32.497308934338,24.3729817007535,32.497308934338,24.3729817007535,32.497308934338
264.0,480.0,750.5,942.3,20.0,0.0,Crimped,0.75,1.5,0.929,30.19,31.84,0.55,0.443348298676749,3.52666666666667,32.497308934338,24.3729817007535,32.497308934338,24.3729817007535,48.745963401507
264.0,480.0,769.1,895.1,20.0,0.0,Crimped,0.75,2.0,0.929,30.19,33.36,0.55,0.462143973080159,3.46708333333333,32.497308934338,24.3729817007535,32.497308934338,24.3729817007535,64.994617868676
175.0,461.0,512.0,1252.0,10.0,0.0,No fiber,0.0,0.0,0.0,0.0,28.4723809523809,0.379609544468547,0.290249433106576,3.82646420824295,0.0,0.0,0.0,0.0,0.0
175.0,461.0,512.0,1252.0,10.0,0.0,Hooked,1.0,1.0,1.0,35.0,29.592380952381,0.379609544468547,0.290249433106576,3.82646420824295,35.0,35.0,35.0,35.0,35.0
175.0,461.0,512.0,1252.0,10.0,0.0,Hooked,1.0,1.2,1.0,35.0,30.3161904761905,0.379609544468547,0.290249433106576,3.82646420824295,35.0,35.0,35.0,35.0,42.0
175.0,461.0,512.0,1252.0,10.0,0.0,Hooked,1.0,1.5,1.0,35.0,31.4057142857143,0.379609544468547,0.290249433106576,3.82646420824295,35.0,35.0,35.0,35.0,52.5
160.0,400.0,750.0,1140.0,20.0,8.0,No fiber,0.0,0.0,0.0,0.0,42.7428571428571,0.4,0.396825396825397,4.725,0.0,0.0,0.0,0.0,0.0
160.0,400.0,750.0,1140.0,20.0,8.0,Hooked,1.0,0.5,0.5,30.0,45.1047619047619,0.4,0.396825396825397,4.725,60.0,60.0,60.0,60.0,30.0
230.0,535.0,556.0,1079.0,16.0,0.0,No fiber,0.0,0.0,0.0,0.0,36.4636363636364,0.429906542056075,0.340061162079511,3.05607476635514,0.0,0.0,0.0,0.0,0.0
230.0,535.0,556.0,1079.0,16.0,0.0,Hooked,1.0,1.0,0.55,30.0,41.1090909090909,0.429906542056075,0.340061162079511,3.05607476635514,54.5454545454545,54.5454545454545,54.5454545454545,54.5454545454545,54.5454545454545
165.0,471.0,690.0,1038.0,20.0,2.83,Crimped,0.75,1.0,0.5,30.0,39.0095238095238,0.35031847133758,0.399305555555556,3.6687898089172,60.0,45.0,60.0,45.0,60.0
165.0,300.0,760.0,1140.0,20.0,1.8,Crimped,0.75,1.0,0.5,30.0,23.8476190476191,0.55,0.4,6.33333333333333,60.0,45.0,60.0,45.0,60.0
195.0,361.0,664.0,1180.0,20.0,0.0,No fiber,0.0,0.0,0.0,0.0,30.5676190476191,0.54016620498615,0.360086767895879,5.10803324099723,0.0,0.0,0.0,0.0,0.0
195.0,361.0,664.0,1180.0,20.0,0.0,No fiber,0.0,0.0,0.0,0.0,29.0742857142857,0.54016620498615,0.360086767895879,5.10803324099723,0.0,0.0,0.0,0.0,0.0
195.0,361.0,664.0,1180.0,20.0,0.0,No fiber,0.0,0.0,0.0,0.0,29.8971428571429,0.54016620498615,0.360086767895879,5.10803324099723,0.0,0.0,0.0,0.0,0.0
195.0,406.0,630.0,1169.0,20.0,0.0,No fiber,0.0,0.0,0.0,0.0,28.8761904761905,0.480295566502463,0.350194552529183,4.43103448275862,0.0,0.0,0.0,0.0,0.0
195.0,406.0,630.0,1169.0,20.0,0.0,No fiber,0.0,0.0,0.0,0.0,28.1142857142857,0.480295566502463,0.350194552529183,4.43103448275862,0.0,0.0,0.0,0.0,0.0
195.0,406.0,630.0,1169.0,20.0,0.0,No fiber,0.0,0.0,0.0,0.0,30.0190476190476,0.480295566502463,0.350194552529183,4.43103448275862,0.0,0.0,0.0,0.0,0.0
204.0,425.0,713.0,1069.0,20.0,0.0,Mill-cut,0.5,0.5,0.9436,32.31,28.8,0.48,0.400112233445567,4.19294117647059,34.2412038999576,17.1206019499788,34.2412038999576,17.1206019499788,17.1206019499788
204.0,425.0,713.0,1069.0,20.0,0.0,Mill-cut,0.5,0.5,0.9436,32.31,31.4209523809524,0.48,0.400112233445567,4.19294117647059,34.2412038999576,17.1206019499788,34.2412038999576,17.1206019499788,17.1206019499788
204.0,425.0,713.0,1069.0,20.0,0.0,Mill-cut,0.5,0.5,0.9436,32.31,29.4095238095238,0.48,0.400112233445567,4.19294117647059,34.2412038999576,17.1206019499788,34.2412038999576,17.1206019499788,17.1206019499788
212.0,442.0,773.0,945.0,20.0,0.0,Mill-cut,0.5,1.0,0.9436,32.31,28.2514285714286,0.479638009049774,0.449941792782305,3.8868778280543,34.2412038999576,17.1206019499788,34.2412038999576,17.1206019499788,34.2412038999576
212.0,442.0,773.0,945.0,20.0,0.0,Mill-cut,0.5,1.0,0.9436,32.31,32.9295238095238,0.479638009049774,0.449941792782305,3.8868778280543,34.2412038999576,17.1206019499788,34.2412038999576,17.1206019499788,34.2412038999576
212.0,442.0,773.0,945.0,20.0,0.0,Mill-cut,0.5,1.0,0.9436,32.31,32.1752380952381,0.479638009049774,0.449941792782305,3.8868778280543,34.2412038999576,17.1206019499788,34.2412038999576,17.1206019499788,34.2412038999576
220.0,458.0,827.0,827.0,20.0,0.0,Mill-cut,0.5,1.5,0.9436,32.31,33.1504761904762,0.480349344978166,0.5,3.61135371179039,34.2412038999576,17.1206019499788,34.2412038999576,17.1206019499788,51.3618058499364
220.0,458.0,827.0,827.0,20.0,0.0,Mill-cut,0.5,1.5,0.9436,32.31,33.9733333333333,0.480349344978166,0.5,3.61135371179039,34.2412038999576,17.1206019499788,34.2412038999576,17.1206019499788,51.3618058499364
220.0,458.0,827.0,827.0,20.0,0.0,Mill-cut,0.5,1.5,0.9436,32.31,31.1238095238095,0.480349344978166,0.5,3.61135371179039,34.2412038999576,17.1206019499788,34.2412038999576,17.1206019499788,51.3618058499364
228.0,475.0,875.0,715.0,20.0,0.0,Mill-cut,0.5,2.0,0.9436,32.31,31.0933333333333,0.48,0.550314465408805,3.34736842105263,34.2412038999576,17.1206019499788,34.2412038999576,17.1206019499788,68.4824077999152
228.0,475.0,875.0,715.0,20.0,0.0,Mill-cut,0.5,2.0,0.9436,32.31,30.3009523809524,0.48,0.550314465408805,3.34736842105263,34.2412038999576,17.1206019499788,34.2412038999576,17.1206019499788,68.4824077999152
228.0,475.0,875.0,715.0,20.0,0.0,Mill-cut,0.5,2.0,0.9436,32.31,34.1333333333333,0.48,0.550314465408805,3.34736842105263,34.2412038999576,17.1206019499788,34.2412038999576,17.1206019499788,68.4824077999152
166.0,415.0,838.55,1024.9,20.0,0.0,No fiber,0.0,0.0,0.0,0.0,42.616,0.4,0.449998658402426,4.49024096385542,0.0,0.0,0.0,0.0,0.0
166.0,415.0,838.55,1024.9,20.0,0.0,Hooked,1.0,1.0,0.55,35.0,40.824,0.4,0.449998658402426,4.49024096385542,63.6363636363636,63.6363636363636,63.6363636363636,63.6363636363636,63.6363636363636
161.0,460.0,1150.0,1048.8,20.0,18.4,No fiber,0.0,0.0,0.0,0.0,30.0,0.35,0.523012552301255,4.78,0.0,0.0,0.0,0.0,0.0
161.0,460.0,1150.0,1048.8,20.0,18.4,Mill-cut,0.5,0.4,0.8,32.0,34.7619047619048,0.35,0.523012552301255,4.78,40.0,20.0,40.0,20.0,16.0
161.0,460.0,1150.0,1048.8,20.0,18.4,Mill-cut,0.5,0.8,0.8,32.0,38.6666666666667,0.35,0.523012552301255,4.78,40.0,20.0,40.0,20.0,32.0
161.0,460.0,1150.0,1048.8,20.0,18.4,Mill-cut,0.5,1.2,0.8,32.0,40.5714285714286,0.35,0.523012552301255,4.78,40.0,20.0,40.0,20.0,48.0
161.0,460.0,1150.0,1048.8,20.0,18.4,Mill-cut,0.5,1.6,0.8,32.0,39.9047619047619,0.35,0.523012552301255,4.78,40.0,20.0,40.0,20.0,64.0
215.52,480.0,825.0,880.0,25.0,8.0,No fiber,0.0,0.0,0.0,0.0,41.02,0.449,0.483870967741935,3.55208333333333,0.0,0.0,0.0,0.0,0.0
215.52,480.0,825.0,880.0,25.0,8.0,Mill-cut,0.5,0.256410256410256,0.5,38.0,49.3,0.449,0.483870967741935,3.55208333333333,76.0,38.0,76.0,38.0,19.4871794871795
215.52,480.0,825.0,880.0,25.0,8.0,Mill-cut,0.5,0.384615384615385,0.5,38.0,40.63,0.449,0.483870967741935,3.55208333333333,76.0,38.0,76.0,38.0,29.2307692307692
215.52,480.0,825.0,880.0,25.0,8.0,Mill-cut,0.5,0.512820512820513,0.5,38.0,41.3,0.449,0.483870967741935,3.55208333333333,76.0,38.0,76.0,38.0,38.974358974359
160.0,258.0,753.0,1229.0,20.0,0.0,No fiber,0.0,0.0,0.0,0.0,26.97,0.62015503875969,0.37991927346115,7.68217054263566,0.0,0.0,0.0,0.0,0.0
160.0,267.0,691.0,1283.0,20.0,0.0,No fiber,0.0,0.0,0.0,0.0,37.35,0.599250936329588,0.350050658561297,7.39325842696629,0.0,0.0,0.0,0.0,0.0
195.0,415.0,627.0,1164.0,20.0,0.0,No fiber,0.0,0.0,0.0,0.0,39.6,0.469879518072289,0.350083752093802,4.31566265060241,0.0,0.0,0.0,0.0,0.0
200.0,513.0,540.0,1147.0,20.0,0.0,No fiber,0.0,0.0,0.0,0.0,46.96,0.389863547758285,0.32009484291642,3.28849902534113,0.0,0.0,0.0,0.0,0.0
160.0,267.0,829.0,1145.0,20.0,0.0,Hooked,1.0,0.4,0.9,50.0,38.08,0.599250936329588,0.419959473150962,7.39325842696629,55.5555555555556,55.5555555555556,55.5555555555556,55.5555555555556,22.2222222222222
160.0,267.0,868.0,1105.0,20.0,0.0,Hooked,1.0,0.4,0.75,35.0,38.73,0.599250936329588,0.439939178915357,7.38951310861423,46.6666666666667,46.6666666666667,46.6666666666667,46.6666666666667,18.6666666666667
160.0,267.0,770.0,1204.0,20.0,0.0,Hooked,1.0,0.4,0.55,35.0,36.5,0.599250936329588,0.390070921985816,7.39325842696629,63.6363636363636,63.6363636363636,63.6363636363636,63.6363636363636,25.4545454545454
160.0,267.0,829.0,1145.0,20.0,0.0,Hooked,1.0,0.4,0.62,35.0,39.23,0.599250936329588,0.419959473150962,7.39325842696629,56.4516129032258,56.4516129032258,56.4516129032258,56.4516129032258,22.5806451612903
160.0,267.0,829.0,1145.0,20.0,0.0,Mill-cut,0.5,0.4,1.15,32.0,38.42,0.599250936329588,0.419959473150962,7.39325842696629,27.8260869565217,13.9130434782609,27.8260869565217,13.9130434782609,11.1304347826087
160.0,267.0,829.0,1145.0,20.0,0.0,Crimped,0.75,0.4,0.618,35.0,42.65,0.599250936329588,0.419959473150962,7.39325842696629,56.6343042071197,42.4757281553398,56.6343042071197,42.4757281553398,22.6537216828479
160.0,267.0,770.0,1204.0,20.0,0.0,Hooked,1.0,0.2,0.62,35.0,36.12,0.599250936329588,0.390070921985816,7.39325842696629,56.4516129032258,56.4516129032258,56.4516129032258,56.4516129032258,11.2903225806452
165.0,275.0,823.0,1137.0,20.0,0.0,Hooked,1.0,0.5,0.62,35.0,41.65,0.6,0.419897959183673,7.12727272727273,56.4516129032258,56.4516129032258,56.4516129032258,56.4516129032258,28.2258064516129
170.0,283.0,837.0,1110.0,20.0,0.0,Hooked,1.0,0.7,0.62,35.0,37.78,0.600706713780919,0.429892141756548,6.87985865724382,56.4516129032258,56.4516129032258,56.4516129032258,56.4516129032258,39.5161290322581
160.0,258.0,832.0,1150.0,20.0,0.0,Hooked,1.0,0.4,0.62,35.0,32.36,0.62015503875969,0.419778002018163,7.68217054263566,56.4516129032258,56.4516129032258,56.4516129032258,56.4516129032258,22.5806451612903
195.0,415.0,752.0,1038.0,20.0,0.0,Hooked,1.0,0.4,0.62,35.0,43.41,0.469879518072289,0.420111731843575,4.31325301204819,56.4516129032258,56.4516129032258,56.4516129032258,56.4516129032258,22.5806451612903
200.0,513.0,675.0,1012.0,20.0,0.0,Hooked,1.0,0.4,0.62,35.0,45.41,0.389863547758285,0.400118553645525,3.28849902534113,56.4516129032258,56.4516129032258,56.4516129032258,56.4516129032258,22.5806451612903
172.0,400.0,730.0,1100.0,15.0,0.0,No fiber,0.0,0.0,0.0,0.0,34.5142857142857,0.43,0.398907103825137,4.575,0.0,0.0,0.0,0.0,0.0
172.0,400.0,730.0,1087.0,15.0,0.0,Hooked,1.0,0.5,0.8,32.0,37.0285714285714,0.43,0.401761144744084,4.5425,40.0,40.0,40.0,40.0,20.0
172.0,400.0,730.0,1073.0,15.0,0.0,Hooked,1.0,1.0,0.8,32.0,27.6571428571429,0.43,0.404880754298391,4.5075,40.0,40.0,40.0,40.0,40.0
172.0,400.0,730.0,1060.0,15.0,0.0,Hooked,1.0,1.5,0.8,32.0,30.2476190476191,0.43,0.407821229050279,4.475,40.0,40.0,40.0,40.0,60.0
172.0,400.0,730.0,1046.0,15.0,0.0,Hooked,1.0,2.0,0.8,32.0,34.5142857142857,0.43,0.411036036036036,4.44,40.0,40.0,40.0,40.0,80.0
161.0,460.0,699.2,1594.176,20.0,18.4,No fiber,0.0,0.0,0.0,0.0,46.2857142857143,0.35,0.304878048780488,4.9856,0.0,0.0,0.0,0.0,0.0
161.0,460.0,699.2,1594.176,20.0,18.4,Crimped,0.75,0.4,0.8,32.0,43.5238095238095,0.35,0.304878048780488,4.9856,40.0,30.0,40.0,30.0,16.0
161.0,460.0,699.2,1594.176,20.0,18.4,Crimped,0.75,0.8,0.8,32.0,44.0,0.35,0.304878048780488,4.9856,40.0,30.0,40.0,30.0,32.0
161.0,460.0,699.2,1594.176,20.0,18.4,Crimped,0.75,1.2,0.8,32.0,46.0,0.35,0.304878048780488,4.9856,40.0,30.0,40.0,30.0,48.0
161.0,460.0,699.2,1594.176,20.0,18.4,Crimped,0.75,1.6,0.8,32.0,48.2857142857143,0.35,0.304878048780488,4.9856,40.0,30.0,40.0,30.0,64.0
167.721,453.3,699.2,1594.176,20.0,18.132,No fiber,0.0,0.0,0.0,0.0,44.0,0.37,0.304878048780488,5.059289653651,0.0,0.0,0.0,0.0,0.0
167.721,453.3,699.2,1594.176,20.0,18.132,Crimped,0.75,0.4,0.8,40.0,46.2857142857143,0.37,0.304878048780488,5.059289653651,50.0,37.5,50.0,37.5,20.0
167.721,453.3,699.2,1594.176,20.0,18.132,Crimped,0.75,0.8,0.8,40.0,47.3333333333333,0.37,0.304878048780488,5.059289653651,50.0,37.5,50.0,37.5,40.0
167.721,453.3,699.2,1594.176,20.0,18.132,Crimped,0.75,1.2,0.8,40.0,50.6666666666667,0.37,0.304878048780488,5.059289653651,50.0,37.5,50.0,37.5,60.0
167.721,453.3,699.2,1594.176,20.0,18.132,Crimped,0.75,1.6,0.8,40.0,56.0,0.37,0.304878048780488,5.059289653651,50.0,37.5,50.0,37.5,80.0
161.69,437.0,756.0,1210.0,20.0,1.311,No fiber,0.0,0.0,0.0,0.0,33.0,0.37,0.384537131230926,4.49885583524027,0.0,0.0,0.0,0.0,0.0
161.69,437.0,756.0,1210.0,20.0,1.311,No fiber,0.0,0.0,0.0,0.0,32.03,0.37,0.384537131230926,4.49885583524027,0.0,0.0,0.0,0.0,0.0
161.69,437.0,756.0,1210.0,20.0,1.311,No fiber,0.0,0.0,0.0,0.0,37.9,0.37,0.384537131230926,4.49885583524027,0.0,0.0,0.0,0.0,0.0
161.69,437.0,756.0,1210.0,20.0,1.311,No fiber,0.0,0.0,0.0,0.0,35.1,0.37,0.384537131230926,4.49885583524027,0.0,0.0,0.0,0.0,0.0
161.69,437.0,756.0,1210.0,20.0,4.37,Hooked,1.0,0.5,0.7,50.0,35.0,0.37,0.384537131230926,4.49885583524027,71.4285714285714,71.4285714285714,71.4285714285714,71.4285714285714,35.7142857142857
161.69,437.0,756.0,1210.0,20.0,4.37,Hooked,1.0,0.5,0.7,50.0,48.8,0.37,0.384537131230926,4.49885583524027,71.4285714285714,71.4285714285714,71.4285714285714,71.4285714285714,35.7142857142857
161.69,437.0,756.0,1210.0,20.0,4.37,Hooked,1.0,0.5,0.7,50.0,36.1,0.37,0.384537131230926,4.49885583524027,71.4285714285714,71.4285714285714,71.4285714285714,71.4285714285714,35.7142857142857
161.69,437.0,756.0,1210.0,20.0,4.37,Hooked,1.0,0.5,0.7,50.0,37.9,0.37,0.384537131230926,4.49885583524027,71.4285714285714,71.4285714285714,71.4285714285714,71.4285714285714,35.7142857142857
161.69,437.0,756.0,1210.0,20.0,5.4625,Hooked,1.0,1.0,0.7,50.0,35.5,0.37,0.384537131230926,4.49885583524027,71.4285714285714,71.4285714285714,71.4285714285714,71.4285714285714,71.4285714285714
161.69,437.0,756.0,1210.0,20.0,5.4625,Hooked,1.0,1.0,0.7,50.0,43.3,0.37,0.384537131230926,4.49885583524027,71.4285714285714,71.4285714285714,71.4285714285714,71.4285714285714,71.4285714285714
161.69,437.0,756.0,1210.0,20.0,5.4625,Hooked,1.0,1.0,0.7,50.0,40.9,0.37,0.384537131230926,4.49885583524027,71.4285714285714,71.4285714285714,71.4285714285714,71.4285714285714,71.4285714285714
161.69,437.0,756.0,1210.0,20.0,5.4625,Hooked,1.0,1.0,0.7,50.0,38.6,0.37,0.384537131230926,4.49885583524027,71.4285714285714,71.4285714285714,71.4285714285714,71.4285714285714,71.4285714285714
161.69,437.0,756.0,1210.0,20.0,6.118,Hooked,1.0,1.5,0.7,50.0,45.2,0.37,0.384537131230926,4.49885583524027,71.4285714285714,71.4285714285714,71.4285714285714,71.4285714285714,107.142857142857
161.69,437.0,756.0,1210.0,20.0,6.118,Hooked,1.0,1.5,0.7,50.0,43.2,0.37,0.384537131230926,4.49885583524027,71.4285714285714,71.4285714285714,71.4285714285714,71.4285714285714,107.142857142857
161.69,437.0,756.0,1210.0,20.0,6.118,Hooked,1.0,1.5,0.7,50.0,46.4,0.37,0.384537131230926,4.49885583524027,71.4285714285714,71.4285714285714,71.4285714285714,71.4285714285714,107.142857142857
161.69,437.0,756.0,1210.0,20.0,6.118,Hooked,1.0,1.5,0.7,50.0,40.8,0.37,0.384537131230926,4.49885583524027,71.4285714285714,71.4285714285714,71.4285714285714,71.4285714285714,107.142857142857
161.69,437.0,756.0,1210.0,20.0,4.37,Hooked,1.0,0.5,0.7,35.0,33.4,0.37,0.384537131230926,4.49885583524027,50.0,50.0,50.0,50.0,25.0
161.69,437.0,756.0,1210.0,20.0,4.37,Hooked,1.0,0.5,0.7,35.0,42.0,0.37,0.384537131230926,4.49885583524027,50.0,50.0,50.0,50.0,25.0
161.69,437.0,756.0,1210.0,20.0,4.37,Hooked,1.0,0.5,0.7,35.0,33.7,0.37,0.384537131230926,4.49885583524027,50.0,50.0,50.0,50.0,25.0
161.69,437.0,756.0,1210.0,20.0,4.37,Hooked,1.0,0.5,0.7,35.0,31.8,0.37,0.384537131230926,4.49885583524027,50.0,50.0,50.0,50.0,25.0
161.69,437.0,756.0,1210.0,20.0,5.244,Hooked,1.0,1.0,0.7,35.0,46.7,0.37,0.384537131230926,4.49885583524027,50.0,50.0,50.0,50.0,50.0
161.69,437.0,756.0,1210.0,20.0,5.244,Hooked,1.0,1.0,0.7,35.0,38.2,0.37,0.384537131230926,4.49885583524027,50.0,50.0,50.0,50.0,50.0
161.69,437.0,756.0,1210.0,20.0,5.244,Hooked,1.0,1.0,0.7,35.0,36.3,0.37,0.384537131230926,4.49885583524027,50.0,50.0,50.0,50.0,50.0
161.69,437.0,756.0,1210.0,20.0,5.244,Hooked,1.0,1.0,0.7,35.0,34.9,0.37,0.384537131230926,4.49885583524027,50.0,50.0,50.0,50.0,50.0
161.69,437.0,756.0,1210.0,20.0,5.8995,Hooked,1.0,1.5,0.7,35.0,50.3,0.37,0.384537131230926,4.49885583524027,50.0,50.0,50.0,50.0,75.0
161.69,437.0,756.0,1210.0,20.0,5.8995,Hooked,1.0,1.5,0.7,35.0,36.1,0.37,0.384537131230926,4.49885583524027,50.0,50.0,50.0,50.0,75.0
161.69,437.0,756.0,1210.0,20.0,5.8995,Hooked,1.0,1.5,0.7,35.0,39.5,0.37,0.384537131230926,4.49885583524027,50.0,50.0,50.0,50.0,75.0
161.69,437.0,756.0,1210.0,20.0,5.8995,Hooked,1.0,1.5,0.7,35.0,32.4,0.37,0.384537131230926,4.49885583524027,50.0,50.0,50.0,50.0,75.0
168.1,410.0,1073.0,645.0,16.0,4.1,No fiber,0.0,0.0,0.0,0.0,38.7,0.41,0.624563445867288,4.19024390243902,0.0,0.0,0.0,0.0,0.0
168.1,410.0,1073.0,645.0,16.0,4.8,Hooked,1.0,0.636942675159236,0.8,50.0,32.1,0.41,0.624563445867288,4.19024390243902,62.5,62.5,62.5,62.5,39.8089171974522
168.1,410.0,1073.0,645.0,16.0,5.7,Hooked,1.0,1.0,0.8,50.0,33.1,0.41,0.624563445867288,4.19024390243902,62.5,62.5,62.5,62.5,62.5
167.7,390.0,1075.0,758.0,16.0,2.34,No fiber,0.0,0.0,0.0,0.0,40.5,0.43,0.586470267321331,4.7,0.0,0.0,0.0,0.0,0.0
167.7,390.0,1075.0,758.0,16.0,3.12,Hooked,1.0,0.32,0.8,50.0,38.0,0.43,0.586470267321331,4.7,62.5,62.5,62.5,62.5,20.0
167.7,390.0,1075.0,758.0,16.0,3.12,Hooked,1.0,0.45,0.8,50.0,36.9,0.43,0.586470267321331,4.7,62.5,62.5,62.5,62.5,28.125
205.0,460.0,985.0,721.0,12.0,12.8,Hooked,1.0,0.76,0.62,40.0,61.1,0.445652173913043,0.577373974208675,3.70869565217391,64.5161290322581,64.5161290322581,64.5161290322581,64.5161290322581,49.0322580645161
205.0,460.0,985.0,721.0,12.0,12.8,Hooked,1.0,0.76,0.62,40.0,65.7,0.445652173913043,0.577373974208675,3.70869565217391,64.5161290322581,64.5161290322581,64.5161290322581,64.5161290322581,49.0322580645161
198.0,440.0,924.0,846.0,12.0,11.1,No fiber,0.0,0.0,0.0,0.0,52.4,0.45,0.522033898305085,4.02272727272727,0.0,0.0,0.0,0.0,0.0
205.0,460.0,985.0,721.0,12.0,12.8,Hooked,1.0,0.76,0.62,40.0,65.4,0.445652173913043,0.577373974208675,3.70869565217391,64.5161290322581,64.5161290322581,64.5161290322581,64.5161290322581,49.0322580645161
205.0,460.0,985.0,721.0,12.0,12.8,Hooked,1.0,0.76,0.62,40.0,65.9,0.445652173913043,0.577373974208675,3.70869565217391,64.5161290322581,64.5161290322581,64.5161290322581,64.5161290322581,49.0322580645161
205.0,460.0,985.0,721.0,12.0,12.8,Hooked,1.0,0.76,0.62,40.0,59.5,0.445652173913043,0.577373974208675,3.70869565217391,64.5161290322581,64.5161290322581,64.5161290322581,64.5161290322581,49.0322580645161
205.0,460.0,985.0,721.0,12.0,12.8,Hooked,1.0,0.76,0.62,40.0,63.5,0.445652173913043,0.577373974208675,3.70869565217391,64.5161290322581,64.5161290322581,64.5161290322581,64.5161290322581,49.0322580645161
205.0,460.0,985.0,721.0,12.0,12.8,Hooked,1.0,0.76,0.62,40.0,70.0,0.445652173913043,0.577373974208675,3.70869565217391,64.5161290322581,64.5161290322581,64.5161290322581,64.5161290322581,49.0322580645161
205.0,460.0,985.0,721.0,12.0,12.8,Hooked,1.0,0.76,0.62,40.0,65.0,0.445652173913043,0.577373974208675,3.70869565217391,64.5161290322581,64.5161290322581,64.5161290322581,64.5161290322581,49.0322580645161
165.0,300.0,1128.75,806.25,16.0,2.475,No fiber,0.0,0.0,0.0,0.0,17.6,0.55,0.583333333333333,6.45,0.0,0.0,0.0,0.0,0.0
165.0,300.0,1128.75,806.25,16.0,2.475,Hooked,1.0,0.25,0.55,35.0,29.2,0.55,0.583333333333333,6.45,63.6363636363636,63.6363636363636,63.6363636363636,63.6363636363636,15.9090909090909
165.0,300.0,1128.75,806.25,16.0,2.475,Hooked,1.0,0.25,0.55,35.0,24.4,0.55,0.583333333333333,6.45,63.6363636363636,63.6363636363636,63.6363636363636,63.6363636363636,15.9090909090909
165.0,300.0,1128.75,806.25,16.0,2.475,Hooked,1.0,0.5,0.75,60.0,23.2,0.55,0.583333333333333,6.45,80.0,80.0,80.0,80.0,40.0
165.0,300.0,1128.75,806.25,16.0,2.475,Hooked,1.0,0.5,0.75,60.0,20.8,0.55,0.583333333333333,6.45,80.0,80.0,80.0,80.0,40.0
190.0,380.0,1082.0,742.0,12.0,0.038,No fiber,0.0,0.0,0.0,0.0,32.4,0.5,0.593201754385965,4.8,0.0,0.0,0.0,0.0,0.0
190.0,380.0,1082.0,742.0,12.0,0.95,Hooked,1.0,0.25,0.35,30.0,21.6,0.5,0.593201754385965,4.8,85.7142857142857,85.7142857142857,85.7142857142857,85.7142857142857,21.4285714285714
190.0,380.0,1082.0,742.0,12.0,2.394,Hooked,1.0,0.63,0.35,30.0,41.44,0.5,0.593201754385965,4.8,85.7142857142857,85.7142857142857,85.7142857142857,85.7142857142857,54.0
190.0,380.0,1082.0,742.0,12.0,0.038,No fiber,0.0,0.0,0.0,0.0,38.24,0.5,0.593201754385965,4.8,0.0,0.0,0.0,0.0,0.0
190.0,380.0,1082.0,742.0,12.0,0.95,Hooked,1.0,0.25,0.35,30.0,42.4,0.5,0.593201754385965,4.8,85.7142857142857,85.7142857142857,85.7142857142857,85.7142857142857,21.4285714285714
190.0,380.0,1082.0,742.0,12.0,2.394,Hooked,1.0,0.63,0.35,30.0,43.92,0.5,0.593201754385965,4.8,85.7142857142857,85.7142857142857,85.7142857142857,85.7142857142857,54.0
169.072164948454,412.371134020619,927.835051546392,890.721649484536,12.0,0.0,No fiber,0.0,0.0,0.0,0.0,40.0952380952381,0.41,0.510204081632653,4.41,0.0,0.0,0.0,0.0,0.0
169.072164948454,412.371134020619,927.835051546392,890.721649484536,12.0,0.0,Hooked,1.0,0.25,1.0,50.0,41.6190476190476,0.41,0.510204081632653,4.41,50.0,50.0,50.0,50.0,12.5
169.072164948454,412.371134020619,927.835051546392,890.721649484536,12.0,0.0,Hooked,1.0,0.63,1.0,50.0,40.8571428571428,0.41,0.510204081632653,4.41,50.0,50.0,50.0,50.0,31.5
188.0,400.0,610.0,1132.0,10.0,3.31,No fiber,0.0,0.0,0.0,0.0,40.5,0.47,0.350172215843858,4.355,0.0,0.0,0.0,0.0,0.0
188.0,400.0,610.0,1132.0,10.0,3.31,Hooked,1.0,0.5,0.62,30.0,39.7,0.47,0.350172215843858,4.355,48.3870967741936,48.3870967741936,48.3870967741936,48.3870967741936,24.1935483870968
188.0,400.0,610.0,1132.0,10.0,3.31,Hooked,1.0,1.0,0.62,30.0,36.4,0.47,0.350172215843858,4.355,48.3870967741936,48.3870967741936,48.3870967741936,48.3870967741936,48.3870967741936
